Repository: SirihaasaNallamothu28/treehacks2026_ben_siri_jennifer

File: output_pmc_papers/PMID_41684176.txt
PMID: 41684176
Title: Folic acid-decorated tamoxifen-loaded covalent organic framework induces apoptosis in MCF-7 breast cancer cells via BAX/Caspase-8 upregulation.
Journal: Cellular and molecular biology (Noisy-le-Grand, France)
Authors: Chandran, Akash; S, Sudhina; A, Radhika; Vibin, Muthunayagam; Plakkal Ayyappan, Janeesh

Abstract:
The side effects and non-specific targeting of healthy organs associated with conventional cancer therapies necessitate the design and fabrication of novel nanomaterial-based drug delivery systems. In this study, we successfully fabricated a novel two-dimensional (2D) covalent organic framework (COF) nanomaterial. This COF was loaded with tamoxifen (TMX) and surface-modified with folic acid (FA) to achieve effective targeting for breast cancer therapy. The resulting construct, TMX@COF-FA, was characterized using PXRD, FTIR, ¹³C NMR, CHNS analysis, BET surface area analysis, TGA, UV-Vis spectroscopy, SEM, and EDX analysis. The COF carrier demonstrated a high drug encapsulation efficiency of approximately 82%. Furthermore, it exhibited a pH-responsive drug release profile, with a significantly higher release rate at pH 5.4 compared to pH 7.4, which is ideal for the acidic tumor microenvironment. Cell viability studies revealed that TMX@COF-FA induced about 90% cell death in MCF-7 breast cancer cells, while showing minimal cytotoxicity in L929 fibroblast cells. The mechanism of cell death was investigated using AO/EtBr dual staining, ROS detection assays, flow cytometry (FACS), and qRT-PCR. Collectively, our findings demonstrate that the FA-conjugated COF can efficiently deliver TMX to MCF-7 cells via folate receptor-mediated endocytosis, leading to potent cancer cell destruction. This study underscores the potential of functionalized COFs as promising targeted drug delivery platforms for breast cancer treatment.

File: output_pmc_papers/PMID_41689645.txt
PMID: 41689645
Title: Graphene oxide-reinforced thermosensitive hydrogel co-delivering paclitaxel and dexamethasone for restenosis prevention.
Journal: Journal of applied biomaterials & functional materials
Authors: Sheng, Jinping; Jiang, Rui; Wang, Peng; Li, Jianhao; Du, Feizhou

Abstract:
Restenosis remains a significant limitation of vascular intervention procedures, primarily driven by the proliferation and inflammation of human-derived vascular smooth muscle cells (hVSMCs). This study developed a thermosensitive chitosan/β-glycerophosphate (CS-β-GP) hydrogel reinforced with graphene oxide (GO) for the localized co-delivery of paclitaxel (PTX) and dexamethasone (DEX). The incorporation of GO increased the storage modulus from approximately 3.95 kPa to 6.96 kPa, enhancing mechanical strength and accelerating gelation near body temperature (~36°C-37°C). SEM analysis revealed a porous, interconnected structure that supports drug delivery, while swelling was moderate (~145% at 6 h) and degradation resistance was improved, with the hydrogel retaining 80% of its mass in PBS after 30 days. Drug loading favored PTX (70% at 60 μg/mL) over DEX (17%) with sustained release profiles. Biologically, the dual-drug hydrogel (CS-β-GP-GO@PTX-DEX) selectively reduced hVSMC viability, migration, proliferation (~30%, ~20%, and ~30%, respectively), while preserving endothelial cell viability (~60%) and lowering proinflammatory cytokines (IL-1β ~100 pg/mL, IL-6 ~110 pg/mL, TNF-α ~70 pg/mL). These findings establish the CS-β-GP-GO@PTX-DEX hydrogel as a mechanically robust, selective, and effective platform for preventing restenosis and enhancing vascular tissue regeneration.
